Repository: BHF-06/OCMtE

File: Raw dataset of the OCMtE process.csv (part 1 of 2)
,Catalyst name,Active component,Mass fraction of active component,Promoter ,Mass fraction of promoter,Type of support,Preparation method,Calcination temperature,Rate of temperature,Calcination time,Feed rate,Specific surface area,Reaction temperature,Reaction pressure,Gas hour space velocity,Methane to oxygen ration,Reduction temperature,Reduction time,CH4 conversion,C2H4 selectivity,C2H4 yield
No.,,A,WA,P,WP,S,PM,TC,RT,tc,F,Area,TR,PR,GHSV,C/O,TD,td,XCH4,SC2H4,YC2H4
1,Mn-Na2WO4/SiO2,Mn,2,Na2WO4,5,SiO2,wet impregnation,850,5,8,45,2.2,825,1,25000,1,120,10,56.9,38.1,18.4
2,Mn-Na2WO4/SiO2,Mn,2,Na2WO4,5,SiO2,wet impregnation,850,5,8,45,2.2,850,1,25000,1,120,10,59.2,35.7,17.8
3,Mn-Na2WO4/SiO2,Mn,2,Na2WO4,5,SiO2,wet impregnation,850,5,8,45,2.2,875,1,25000,1,120,10,60.7,18.6,8.5
4,Mn-Na2WO4/SiO2,Mn,2,Na2WO4,5,SiO2,wet impregnation,850,5,8,45,2.2,825,1,25000,2,120,10,44.5,42.4,17.3
5,Mn-Na2WO4/SiO2,Mn,2,Na2WO4,5,SiO2,wet impregnation,850,5,8,45,2.2,850,1,25000,2,120,10,50.7,35,16
6,Mn-Na2WO4/SiO2,Mn,2,Na2WO4,5,SiO2,wet impregnation,850,5,8,45,2.2,875,1,25000,2,120,10,55.9,22.6,12.6
7,Mn-Na2WO4/SiO2,Mn,2,Na2WO4,5,SiO2,wet impregnation,850,5,8,45,2.2,825,1,25000,3,120,10,36.5,71.1,22
8,Mn-Na2WO4/SiO2,Mn,2,Na2WO4,5,SiO2,wet impregnation,850,5,8,45,2.2,850,1,25000,3,120,10,41.8,43.6,14.6
9,Mn-Na2WO4/SiO2,Mn,2,Na2WO4,5,SiO2,wet impregnation,850,5,8,45,2.2,875,1,25000,3,120,10,44.8,31.1,11.3
10,Mn-Na2WO4/SiO2,Mn,2,Na2WO4,5,SiO2,wet impregnation,850,5,8,91,2.2,825,1,50000,1,120,10,40.5,43.6,13.1
11,Mn-Na2WO4/SiO2,Mn,2,Na2WO4,5,SiO2,wet impregnation,850,5,8,91,2.2,850,1,50000,1,120,10,47.9,35.9,12.6
12,Mn-Na2WO4/SiO2,Mn,2,Na2WO4,5,SiO2,wet impregnation,850,5,8,91,2.2,875,1,50000,1,120,10,52.7,30.4,11.9
13,Mn-Na2WO4/SiO2,Mn,2,Na2WO4,5,SiO2,wet impregnation,850,5,8,91,2.2,825,1,50000,1,120,10,32.5,72.17,17.7
14,Mn-Na2WO4/SiO2,Mn,2,Na2WO4,5,SiO2,wet impregnation,850,5,8,91,2.2,850,1,50000,1,120,10,37.8,44.6,12.1
15,Mn-Na2WO4/SiO2,Mn,2,Na2WO4,5,SiO2,wet impregnation,850,5,8,91,2.2,875,1,50000,1,120,10,50.4,42.6,16.1
16,Mn-Na2WO4/SiO2,Mn,2,Na2WO4,5,SiO2,wet impregnation,850,5,8,91,2.2,825,1,50000,1,120,10,20.2,80.4,11.5
17,Mn-Na2WO4/SiO2,Mn,2,Na2WO4,5,SiO2,wet impregnation,850,5,8,91,2.2,850,1,50000,1,120,10,29.3,77.1,16.8
18,Mn-Na2WO4/SiO2,Mn,2,Na2WO4,5,SiO2,wet impregnation,850,5,8,91,2.2,875,1,50000,1,120,10,30.2,70.1,14.3
19,Li/CeO2,Li,3,None,0,CeO2,microwave assisted sol-gel,850,20,5,50,0.6,600,1,10000,4,120,8,1.94,76.1,1.38
20,Li/Mg-Ce,Li,3,None,0,MgO-CeO2,microwave assisted sol-gel,850,20,5,50,0.2,600,1,10000,4,120,8,4.02,70.4,3.5
21,Li/La-Mg-Ce,Li,3,None,0,La2O3-MgO-CeO2,microwave assisted sol-gel,850,20,5,50,1,600,1,10000,4,120,8,5.11,72,2.84
22,Li/CeO2,Li,3,None,0,CeO2,microwave assisted sol-gel,850,20,5,50,0.6,650,1,10000,4,120,8,3.43,79.1,2.16
23,Li/Mg-Ce,Li,3,None,0,MgO-CeO2,microwave assisted sol-gel,850,20,5,50,0.2,650,1,10000,4,120,8,5.24,72.5,4.3
24,Li/La-Mg-Ce,Li,3,None,0,La2O3-MgO-CeO2,microwave assisted sol-gel,850,20,5,50,1,650,1,10000,4,120,8,6.39,74.3,3.74
25,Li/CeO2,Li,3,None,0,CeO2,microwave assisted sol-gel,850,20,5,50,0.6,700,1,10000,4,120,8,5.22,85.7,3.5
26,Li/Mg-Ce,Li,3,None,0,MgO-CeO2,microwave assisted sol-gel,850,20,5,50,0.2,700,1,10000,4,120,8,6.21,87.2,5.7
27,Li/La-Mg-Ce,Li,3,None,0,La2O3-MgO-CeO2,microwave assisted sol-gel,850,20,5,50,1,700,1,10000,4,120,8,7.3,80.7,4.47
28,Li/CeO2,Li,3,None,0,CeO2,microwave assisted sol-gel,850,20,5,50,0.6,750,1,10000,4,120,8,6.24,87.8,4.49
29,Li/Mg-Ce,Li,3,None,0,MgO-CeO2,microwave assisted sol-gel,850,20,5,50,0.2,750,1,10000,4,120,8,7.48,80,6.17
30,Li/La-Mg-Ce,Li,3,None,0,La2O3-MgO-CeO2,microwave assisted sol-gel,850,20,5,50,1,750,1,10000,4,120,8,8.21,80,5.46
31,Li/CeO2,Li,3,None,0,CeO2,microwave assisted sol-gel,850,20,5,50,0.6,800,1,10000,4,120,8,7.68,81,6.29
32,Li/Mg-Ce,Li,3,None,0,MgO-CeO2,microwave assisted sol-gel,850,20,5,50,0.2,800,1,10000,4,120,8,9.46,78.7,7.11
33,Li/La-Mg-Ce,Li,3,None,0,La2O3-MgO-CeO2,microwave assisted sol-gel,850,20,5,50,1,800,1,10000,4,120,8,10.9,86.9,7.6
34,Li/CeO2,Li,3,None,0,CeO2,microwave assisted sol-gel,850,20,5,50,0.6,850,1,10000,4,120,8,12.2,73,7.62
35,Li/Mg-Ce,Li,3,None,0,MgO-CeO2,microwave assisted sol-gel,850,20,5,50,0.2,850,1,10000,4,120,8,14.1,70.6,9.44
36,Li/La-Mg-Ce,Li,3,None,0,La2O3-MgO-CeO2,microwave assisted sol-gel,850,20,5,50,1,850,1,10000,4,120,8,15,82.7,10.1
37,Li/CeO2,Li,3,None,0,CeO2,microwave assisted sol-gel,850,20,5,50,0.6,600,1,10000,3,120,8,3.06,74.5,2.3
38,Li/Mg-Ce,Li,3,None,0,MgO-CeO2,microwave assisted sol-gel,850,20,5,50,0.2,600,1,10000,3,120,8,6.42,73.3,4.66
39,Li/La-Mg-Ce,Li,3,None,0,La2O3-MgO-CeO2,microwave assisted sol-gel,850,20,5,50,1,600,1,10000,3,120,8,5.66,71.8,4.03
40,Li/CeO2,Li,3,None,0,CeO2,microwave assisted sol-gel,850,20,5,50,0.6,650,1,10000,3,120,8,3.25,78.7,2.98
41,Li/Mg-Ce,Li,3,None,0,MgO-CeO2,microwave assisted sol-gel,850,20,5,50,0.2,650,1,10000,3,120,8,6.33,77.6,4.89
42,Li/La-Mg-Ce,Li,3,None,0,La2O3-MgO-CeO2,microwave assisted sol-gel,850,20,5,50,1,650,1,10000,3,120,8,5.76,74.4,4.29
43,Li/CeO2,Li,3,None,0,CeO2,microwave assisted sol-gel,850,20,5,50,0.6,700,1,10000,3,120,8,3.19,79.8,2.72
44,Li/Mg-Ce,Li,3,None,0,MgO-CeO2,microwave assisted sol-gel,850,20,5,50,0.2,700,1,10000,3,120,8,6.5,86.2,5.6
45,Li/La-Mg-Ce,Li,3,None,0,La2O3-MgO-CeO2,microwave assisted sol-gel,850,20,5,50,1,700,1,10000,3,120,8,5.54,81.2,4.48
46,Li/CeO2,Li,3,None,0,CeO2,microwave assisted sol-gel,850,20,5,50,0.6,750,1,10000,3,120,8,2.1,75.9,1.52
47,Li/Mg-Ce,Li,3,None,0,MgO-CeO2,microwave assisted sol-gel,850,20,5,50,0.2,750,1,10000,3,120,8,7.05,78.4,5.49
48,Li/La-Mg-Ce,Li,3,None,0,La2O3-MgO-CeO2,microwave assisted sol-gel,850,20,5,50,1,750,1,10000,3,120,8,8.88,85.6,7.51
49,Li/CeO2,Li,3,None,0,CeO2,microwave assisted sol-gel,850,20,5,50,0.6,800,1,10000,3,120,8,3.47,67.9,2.3
50,Li/Mg-Ce,Li,3,None,0,MgO-CeO2,microwave assisted sol-gel,850,20,5,50,0.2,800,1,10000,3,120,8,8.84,56.7,5.04
51,Li/La-Mg-Ce,Li,3,None,0,La2O3-MgO-CeO2,microwave assisted sol-gel,850,20,5,50,1,800,1,10000,3,120,8,12.2,84.3,10.3
52,Li/CeO2,Li,3,None,0,CeO2,microwave assisted sol-gel,850,20,5,50,0.6,850,1,10000,3,120,8,5.85,59.7,3.5
53,Li/Mg-Ce,Li,3,None,0,MgO-CeO2,microwave assisted sol-gel,850,20,5,50,0.2,850,1,10000,3,120,8,14.9,55.3,8.26
54,Li/La-Mg-Ce,Li,3,None,0,La2O3-MgO-CeO2,microwave assisted sol-gel,850,20,5,50,1,850,1,10000,3,120,8,16.4,65.9,10.8
55,Li/La-Mg-Ce,Li,3,None,0,La2O3-MgO-CeO2,microwave assisted sol-gel,850,20,5,50,1,800,1,4000,2.5,120,8,18,59.6,12.2
56,Cs/Sr/MgO,Cs,4.8,Sr,1.36,MgO ,wet impregnation,600,5,4,60,9.9,650,1,3600,3,65,12,19.5,23.9,4.37
57,Cs/Sr/MgO,Cs,4.8,Sr,1.36,MgO ,wet impregnation,600,5,4,60,9.9,680,1,3600,3,65,12,26.6,42.1,11.5
58,Cs/Sr/MgO,Cs,4.8,Sr,1.36,MgO ,wet impregnation,600,5,4,60,9.9,710,1,3600,3,65,12,29.7,52.4,15.7
59,Cs/Sr/MgO,Cs,4.8,Sr,1.36,MgO ,wet impregnation,600,5,4,60,9.9,740,1,3600,3,65,12,31.6,57.7,18.4
60,Cs/Sr/MgO,Cs,4.8,Sr,1.36,MgO ,wet impregnation,600,5,4,60,9.9,750,1,3600,3,65,12,31.9,58.8,18.9
61,Cs/Sr/MgO,Cs,4.8,Sr,1.36,MgO ,wet impregnation,600,5,4,60,9.9,770,1,3600,3,65,12,32.6,58.9,19.3
62,Cs/Ba/MgO,Cs,4.8,Ba,1.46,MgO ,wet impregnation,600,5,4,60,24,650,1,3600,3,65,12,12.2,0,0
63,Cs/Ba/MgO,Cs,4.8,Ba,1.46,MgO ,wet impregnation,600,5,4,60,24,680,1,3600,3,65,12,19.4,26.7,4.9
64,Cs/Ba/MgO,Cs,4.8,Ba,1.46,MgO ,wet impregnation,600,5,4,60,24,710,1,3600,3,65,12,25.4,42.3,10.6
65,Cs/Ba/MgO,Cs,4.8,Ba,1.46,MgO ,wet impregnation,600,5,4,60,24,740,1,3600,3,65,12,28.5,50.7,14.3
66,Cs/Ba/MgO,Cs,4.8,Ba,1.46,MgO ,wet impregnation,600,5,4,60,24,750,1,3600,3,65,12,29.6,52.6,15.1
67,Cs/Ba/MgO,Cs,4.8,Ba,1.46,MgO ,wet impregnation,600,5,4,60,24,770,1,3600,3,65,12,31.6,55.9,17.4
68,Cs/Sr/La2O3,Cs,4.7,Sr,0.59,La2O3,co-precipitation,900,5,12,60,2.3,550,1,3600,3,120,12,16.7,7.55,1.35
69,Cs/Sr/La2O3,Cs,4.7,Sr,0.59,La2O3,co-precipitation,900,5,12,60,2.3,580,1,3600,3,120,12,21.7,21.7,4.85
70,Cs/Sr/La2O3,Cs,4.7,Sr,0.59,La2O3,co-precipitation,900,5,12,60,2.3,600,1,3600,3,120,12,24.4,33.4,8.41
71,Cs/Sr/La2O3,Cs,4.7,Sr,0.59,La2O3,co-precipitation,900,5,12,60,2.3,610,1,3600,3,120,12,25.3,37.2,9.27
72,Cs/Sr/La2O3,Cs,4.7,Sr,0.59,La2O3,co-precipitation,900,5,12,60,2.3,640,1,3600,3,120,12,26.1,43.4,11.6
73,Cs/Sr/La2O3,Cs,4.7,Sr,0.59,La2O3,co-precipitation,900,5,12,60,2.3,670,1,3600,3,120,12,27.1,47.9,13.1
74,Cs/Sr/La2O3,Cs,4.7,Sr,0.59,La2O3,co-precipitation,900,5,12,60,2.3,700,1,3600,3,120,12,28.2,47.7,13.6
75,Mn-Na2WO4/SiO2,Mn,3.5,Na2WO4,10,SiO2,wet impregnation,800,5,10,60,2.6,650,1,3600,3,80,12,8.39,26.3,2.44
76,Mn-Na2WO4/SiO2,Mn,3.5,Na2WO4,10,SiO2,wet impregnation,800,5,10,60,2.6,680,1,3600,3,80,12,18.1,41,7.46
77,Mn-Na2WO4/SiO2,Mn,3.5,Na2WO4,10,SiO2,wet impregnation,800,5,10,60,2.6,710,1,3600,3,80,12,25.8,48.7,12.7
78,Mn-Na2WO4/SiO2,Mn,3.5,Na2WO4,10,SiO2,wet impregnation,800,5,10,60,2.6,740,1,3600,3,80,12,30.3,58.4,17.8
79,Mn-Na2WO4/SiO2,Mn,3.5,Na2WO4,10,SiO2,wet impregnation,800,5,10,60,2.6,750,1,3600,3,80,12,30.9,59.7,18.5
80,Mn-Na2WO4/SiO2,Mn,3.5,Na2WO4,10,SiO2,wet impregnation,800,5,10,60,2.6,770,1,3600,3,80,12,29.9,57.4,17.3
81,Cs/Sr/La2O3 ,Cs,4.7,Sr,0.59,La2O3,co-precipitation,900,5,12,240,2.3,400,1,14400,3,80,12,25.2,39.2,10
82,Cs/Sr/La2O3 ,Cs,4.7,Sr,0.59,La2O3,co-precipitation,900,5,12,240,2.3,450,1,14400,3,80,12,28.2,42.5,12.3
83,Cs/Sr/La2O3 ,Cs,4.7,Sr,0.59,La2O3,co-precipitation,900,5,12,240,2.3,500,1,14400,3,80,12,29.2,43.7,13.9
84,Cs/Sr/La2O3 ,Cs,4.7,Sr,0.59,La2O3,co-precipitation,900,5,12,240,2.3,550,1,14400,3,80,12,29.4,46.7,13.7
85,Cs/Sr/La2O3 ,Cs,4.7,Sr,0.59,La2O3,co-precipitation,900,5,12,240,2.3,515,1,14400,3,80,12,12.7,30,12.7
86,Mn-Na2WO4/SiO2,Mn,3.5,Na2WO4,10,SiO2,wet impregnation,800,5,10,240,2.6,680,1,14400,3,80,12,35.3,61.3,20
87,Mn-Na2WO4/SiO2,Mn,3.5,Na2WO4,10,SiO2,wet impregnation,800,5,10,240,2.6,700,1,14400,3,80,12,35.7,60.7,21.6
88,Mn-Na2WO4/SiO2,Mn,3.5,Na2WO4,10,SiO2,wet impregnation,800,5,10,240,2.6,720,1,14400,3,80,12,34.9,58.5,20.4
89,Mn-Na2WO4/SiO2,Mn,3.5,Na2WO4,10,SiO2,wet impregnation,800,10,5,100,2.6,740,1,20000,3,105,16,23.3,52.4,12.2
90,Mn-Na2WO4/SiO2,Mn,3.5,Na2WO4,10,SiO2,wet impregnation,800,10,5,100,2.6,750,1,20000,3,105,16,25.3,52.6,13.2
91,Mn-Na2WO4/SiO2,Mn,3.5,Na2WO4,10,SiO2,wet impregnation,800,10,5,100,2.6,760,1,20000,3,105,16,27.2,52.7,14.3
92,Mn-Na2WO4/SiO2,Mn,3.5,Na2WO4,10,SiO2,wet impregnation,800,10,5,100,2.6,770,1,20000,3,105,16,29.2,52.9,15.3
93,Mn-Na2WO4/SiO2,Mn,3.5,Na2WO4,10,SiO2,wet impregnation,800,10,5,100,2.6,780,1,20000,3,105,16,29.5,51.4,15.1
94,Mn-Na2WO4/SiO2,Mn,3.5,Na2WO4,10,SiO2,wet impregnation,800,10,5,100,2.6,790,1,20000,3,105,16,30,49.8,14.9
95,Mn-Na2WO4/SiO2,Mn,3.5,Na2WO4,10,SiO2,wet impregnation,800,10,5,100,2.6,800,1,20000,3,105,16,30.4,48.4,14.7
96,Li-Mn-WO3/TiO2,Li-Mn,6.8,None,0,WO3-TiO2,impregnating,800,4,3,60,0.8,700,1,10000,2.5,80,6,5.1,52.2,2.76
97,Li-Mn-WO3/TiO2,Li-Mn,6.8,None,0,WO3-TiO2,impregnating,800,4,3,60,0.8,710,1,10000,2.5,80,6,6.97,55.8,4.06
98,Li-Mn-WO3/TiO2,Li-Mn,6.8,None,0,WO3-TiO2,impregnating,800,4,3,60,0.8,720,1,10000,2.5,80,6,8.84,59.6,5.36
99,Li-Mn-WO3/TiO2,Li-Mn,6.8,None,0,WO3-TiO2,impregnating,800,4,3,60,0.8,730,1,10000,2.5,80,6,11.6,61.6,7.24
100,Li-Mn-WO3/TiO2,Li-Mn,6.8,None,0,WO3-TiO2,impregnating,800,4,3,60,0.8,740,1,10000,2.5,80,6,15.3,62,9.51
101,Li-Mn-WO3/TiO2,Li-Mn,6.8,None,0,WO3-TiO2,impregnating,800,4,3,60,0.8,750,1,10000,2.5,80,6,19,62.4,11.9
102,Li-Mn-WO3/TiO2,Li-Mn,6.8,None,0,WO3-TiO2,impregnating,800,4,3,60,0.8,760,1,10000,2.5,80,6,24,60.3,14.3
103,La2O3-Li-Mn/WT,Li-Mn,6.8,La2O3,5,WO3-TiO2,impregnating,850,4,2,60,3.4,700,1,10000,2.5,80,6,14.5,62.5,9.09
104,La2O3-Li-Mn/WT,Li-Mn,6.8,La2O3,5,WO3-TiO2,impregnating,850,4,2,60,3.4,710,1,10000,2.5,80,6,17.8,64,11.5
105,La2O3-Li-Mn/WT,Li-Mn,6.8,La2O3,5,WO3-TiO2,impregnating,850,4,2,60,3.4,720,1,10000,2.5,80,6,21.1,65.4,13.9
106,La2O3-Li-Mn/WT,Li-Mn,6.8,La2O3,5,WO3-TiO2,impregnating,850,4,2,60,3.4,730,1,10000,2.5,80,6,24.2,65.7,15.9
107,La2O3-Li-Mn/WT,Li-Mn,6.8,La2O3,5,WO3-TiO2,impregnating,850,4,2,60,3.4,740,1,10000,2.5,80,6,26.9,64.9,17.6
108,La2O3-Li-Mn/WT,Li-Mn,6.8,La2O3,5,WO3-TiO2,impregnating,850,4,2,60,3.4,750,1,10000,2.5,80,6,30,64.1,19.2
109,La2O3-Li-Mn/WT,Li-Mn,6.8,La2O3,5,WO3-TiO2,impregnating,850,4,2,60,3.4,760,1,10000,2.5,80,6,31.2,61.9,19.3
110,La2O3,None,0,None,0,La2O3,Pechini,650,10,5,66,2.4,800,1,20000,3,80,8,27.5,20.5,5.65
111,La2O3,None,0,None,0,La2O3,Pechini,650,10,5,66,2.4,800,1,25000,3,80,8,26.9,23,5.94
112,La2O3,None,0,None,0,La2O3,Pechini,650,10,5,66,2.4,800,1,30000,3,80,8,21.8,27.2,6.2
113,La2O3,None,0,None,0,La2O3,Pechini,650,10,5,66,2.4,800,1,35000,3,80,8,26.9,23.7,6.37
114,La2O3,None,0,None,0,La2O3,Pechini,650,10,5,66,2.4,800,1,40000,3,80,8,29.4,23.5,6.92
115,La2O3,None,0,None,0,La2O3,Pechini,650,10,5,66,2.4,800,1,45000,3,80,8,29.4,23.5,6.92
116,La2O3,None,0,None,0,La2O3,Pechini,650,10,5,66,2.4,800,1,50000,3,80,8,29.4,23.5,6.92
117,La2O3,None,0,None,0,La2O3,Pechini,650,10,5,66,2.4,500,1,20000,3,80,8,4,0.4,0.01
118,La2O3,None,0,None,0,La2O3,Pechini,650,10,5,66,2.4,550,1,20000,3,80,8,19.9,0.4,0.04
119,La2O3,None,0,None,0,La2O3,Pechini,650,10,5,66,2.4,600,1,20000,3,80,8,25.3,7.09,1.73
120,La2O3,None,0,None,0,La2O3,Pechini,650,10,5,66,2.4,650,1,20000,3,80,8,26.1,13.4,3.54
121,La2O3,None,0,None,0,La2O3,Pechini,650,10,5,66,2.4,700,1,20000,3,80,8,25.9,19.8,5.14
122,La2O3,None,0,None,0,La2O3,Pechini,650,10,5,66,2.4,750,1,20000,3,80,8,28,34.2,9.69
123,La2O3,None,0,None,0,La2O3,Pechini,650,10,5,66,2.4,800,1,20000,3,80,8,29.7,40.3,12.1
124,La2O3,None,0,None,0,La2O3,Pechini,650,10,5,66,2.4,800,1,20000,2,80,8,37.1,18.5,6.81
125,La2O3,None,0,None,0,La2O3,Pechini,650,10,5,66,2.4,800,1,20000,2.5,80,8,32.1,19.3,6.22
126,La2O3,None,0,None,0,La2O3,Pechini,650,10,5,66,2.4,800,1,20000,3,80,8,27.5,20.6,5.66
127,La2O3,None,0,None,0,La2O3,Pechini,650,10,5,66,2.4,800,1,20000,3.5,80,8,25,21.8,5.37
128,La2O3,None,0,None,0,La2O3,Pechini,650,10,5,66,2.4,800,1,20000,4,80,8,22.4,23.1,5.13
129,La2O3,None,0,None,0,La2O3,Pechini,650,10,5,66,2.4,800,1,20000,4.5,80,8,20.9,23.8,4.92
130,La2O3,None,0,None,0,La2O3,Pechini,650,10,5,66,2.4,800,1,20000,5,80,8,19.3,24.7,4.75
131,La2O3,None,0,None,0,La2O3,Pechini,650,10,5,66,2.4,700,1,15000,3,80,8,33.9,29.3,3.41
132,La2O3,None,0,None,0,La2O3,Pechini,650,10,5,66,2.4,700,1,20000,3,80,8,34.1,32.7,6.2
133,La2O3,None,0,None,0,La2O3,Pechini,650,10,5,66,2.4,700,1,25000,3,80,8,34.7,36.1,9.04
134,La2O3,None,0,None,0,La2O3,Pechini,650,10,5,66,2.4,700,1,30000,3,80,8,35.4,39.2,11.4
135,La2O3,None,0,None,0,La2O3,Pechini,650,10,5,66,2.4,700,1,35000,3,80,8,36,41,12.8
136,La2O3,None,0,None,0,La2O3,Pechini,650,10,5,66,2.4,700,1,40000,3,80,8,36,42.3,13.9
137,La2O3,None,0,None,0,La2O3,Pechini,650,10,5,66,2.4,700,1,50000,3,80,8,36,42.6,14.1
138,Ca-SrTiO3,Ca,21.6,None,0,SrTiO3,Pechini,900,5,5,30,2.3,800,1,10000,1.5,250,24,43.1,35.8,14.4
139,Ca-SrTiO3,Ca,21.6,None,0,SrTiO3,Pechini,900,5,5,30,2.3,800,1,10000,2,250,24,38.6,40.5,15.1
140,Ca-SrTiO3,Ca,21.6,None,0,SrTiO3,Pechini,900,5,5,30,2.3,800,1,10000,2.5,250,24,36.4,44.8,15.6
141,Ca-SrTiO3,Ca,21.6,None,0,SrTiO3,Pechini,900,5,5,30,2.3,800,1,10000,3,250,24,33.7,48.5,15.9
142,Ca-SrTiO3,Ca,21.6,None,0,SrTiO3,Pechini,900,5,5,30,2.3,800,1,10000,3.5,250,24,31.4,51.6,15.8
143,Ca-SrTiO3,Ca,21.6,None,0,SrTiO3,Pechini,900,5,5,30,2.3,800,1,10000,4,250,24,29.2,54,15.2
144,Ca-SrTiO3,Ca,21.6,None,0,SrTiO3,Pechini,900,5,5,30,2.3,800,1,10000,4.5,250,24,26.7,55.7,14.5
145,Ca-SrTiO3,Ca,21.6,None,0,SrTiO3,Pechini,900,5,5,30,2.3,800,1,10000,5,250,24,24.4,57.3,13.7
146,Ca-SrTiO3,Ca,21.6,None,0,SrTiO3,Pechini,900,5,5,30,2.3,800,1,10000,5.5,250,24,21.6,58.8,12.9
147,Ca-SrTiO3,Ca,21.6,None,0,SrTiO3,Pechini,900,5,5,30,2.3,800,1,10000,6,250,24,18.5,60.1,11.9
148,Ca-SrTiO3,Ca,21.6,None,0,SrTiO3,Pechini,900,5,5,30,2.3,800,1,10000,6.5,250,24,15.2,61.2,10.6
149,Ca-SrTiO3,Ca,21.6,None,0,SrTiO3,Pechini,900,5,5,30,2.3,800,1,10000,7,250,24,11.6,62.4,8.97
150,Ca-SrTiO3,Ca,21.6,None,0,SrTiO3,Pechini,900,5,5,30,2.3,800,1,10000,7.5,250,24,7.93,63.6,7.06
151,Ca-SrTiO3,Ca,21.6,None,0,SrTiO3,Pechini,900,5,5,30,2.3,800,1,10000,8,250,24,3.9,64.7,4.82
152,Mn-Na2WO4/SiO2,Mn,2,Na2WO4,5,SiO2,mixed slurry,800,10,10,60,2.6,630,2.7,10000,3,80,12,9.47,42.8,0.84
153,Mn-Na2WO4/SiO2,Mn,2,Na2WO4,5,SiO2,mixed slurry,800,10,10,60,2.6,650,2.7,10000,3,80,12,12.5,38.4,1.57
154,Mn-Na2WO4/SiO2,Mn,2,Na2WO4,5,SiO2,mixed slurry,800,10,10,60,2.6,670,2.7,10000,3,80,12,16.1,31.5,2.28
155,Mn-Na2WO4/SiO2,Mn,2,Na2WO4,5,SiO2,mixed slurry,800,10,10,60,2.6,680,2.7,10000,3,80,12,17.4,28.2,2.81
156,Mn-Na2WO4/SiO2,Mn,2,Na2WO4,5,SiO2,mixed slurry,800,10,10,60,2.6,710,2.7,10000,3,80,12,21.8,20.5,4.11
157,Mn-Na2WO4/SiO2,Mn,2,Na2WO4,5,SiO2,mixed slurry,800,10,10,60,2.6,740,2.7,10000,3,80,12,24.5,15.1,5.49
158,Mn-Na2WO4/SiO2,Mn,2,Na2WO4,5,SiO2,mixed slurry,800,10,10,60,2.6,750,2.7,10000,3,80,12,25.5,12.5,6.32
159,Mn-Na2WO4/SiO2,Mn,2,Na2WO4,5,SiO2,mixed slurry,800,10,10,120,2.6,730,2.7,10000,3,80,12,15.8,24.6,3.93
160,Mn-Na2WO4/SiO2,Mn,2,Na2WO4,5,SiO2,mixed slurry,800,10,10,120,2.6,740,2.7,10000,3,80,12,17.8,26.3,4.68
161,Mn-Na2WO4/SiO2,Mn,2,Na2WO4,5,SiO2,mixed slurry,800,10,10,120,2.6,760,2.7,10000,3,80,12,19.8,29.1,5.84
162,Mn-Na2WO4/SiO2,Mn,2,Na2WO4,5,SiO2,mixed slurry,800,10,10,120,2.6,780,2.7,10000,3,80,12,21.3,33.6,7.06
163,Mn-Na2WO4/SiO2,Mn,2,Na2WO4,5,SiO2,mixed slurry,800,10,10,120,2.6,800,2.7,10000,3,80,12,22.7,38.8,8.8
164,Mn-Na2WO4/SiO2,Mn,2,Na2WO4,5,SiO2,mixed slurry,800,10,10,120,2.6,820,2.7,10000,3,80,12,24.8,46.6,11.2
165,Mn-Na2WO4/SiO2,Mn,2,Na2WO4,5,SiO2,mixed slurry,800,10,10,120,2.6,840,2.7,10000,3,80,12,24,46,10.9
166,Mn-Na2WO4/SiO2,Mn,2,Na2WO4,5,SiO2,mixed slurry,800,10,10,120,2.6,850,2.7,10000,3,80,12,24.1,46.6,11.1
167,Mn-Na2WO4/SiO2,Mn,2,Na2WO4,5,SiO2,mixed slurry,800,10,10,243,2.6,720,2.7,10000,3,80,12,10.3,28.9,3.07
168,Mn-Na2WO4/SiO2,Mn,2,Na2WO4,5,SiO2,mixed slurry,800,10,10,243,2.6,740,2.7,10000,3,80,12,12.6,33.7,4.1
169,Mn-Na2WO4/SiO2,Mn,2,Na2WO4,5,SiO2,mixed slurry,800,10,10,243,2.6,760,2.7,10000,3,80,12,15.4,42.7,6.52
170,Mn-Na2WO4/SiO2,Mn,2,Na2WO4,5,SiO2,mixed slurry,800,10,10,243,2.6,780,2.7,10000,3,80,12,18.9,49.7,9.44
171,Mn-Na2WO4/SiO2,Mn,2,Na2WO4,5,SiO2,mixed slurry,800,10,10,243,2.6,800,2.7,10000,3,80,12,22.8,54.8,12.8
172,Mn-Na2WO4/SiO2,Mn,2,Na2WO4,5,SiO2,mixed slurry,800,10,10,243,2.6,820,2.7,10000,3,80,12,27.9,62.6,17.5
173,Mn-Na2WO4/SiO2,Mn,2,Na2WO4,5,SiO2,mixed slurry,800,10,10,243,2.6,840,2.7,10000,3,80,12,30.4,64.2,19.7
174,Mn-Na2WO4/SiO2,Mn,2,Na2WO4,5,SiO2,mixed slurry,800,10,10,243,2.6,850,2.7,10000,3,80,12,29.8,63.6,19
175,Mn-Na2WO4/SiO2,Mn,2,Na2WO4,5,SiO2,mixed slurry,800,10,10,243,2.6,860,2.7,10000,3,80,12,29.3,63.5,18.5
176,Mn-Na2WO4/SiO2,Mn,2,Na2WO4,5,SiO2,mixed slurry,800,10,10,243,2.6,870,2.7,10000,3,80,12,29.4,63.3,18.5
177,Mn-Na2WO4/SiO2,Mn,2,Na2WO4,5,SiO2,mixed slurry,800,10,10,243,2.6,720,2.7,10000,3,80,12,10.6,29.2,3.37
178,Mn-Na2WO4/SiO2,Mn,2,Na2WO4,5,SiO2,mixed slurry,800,10,10,243,2.6,740,2.7,10000,3,80,12,12.7,33.8,4.56
179,Mn-Na2WO4/SiO2,Mn,2,Na2WO4,5,SiO2,mixed slurry,800,10,10,243,2.6,760,2.7,10000,3,80,12,15.3,43.1,6.8
180,Mn-Na2WO4/SiO2,Mn,2,Na2WO4,5,SiO2,mixed slurry,800,10,10,243,2.6,780,2.7,10000,3,80,12,19,49.8,9.78
181,Mn-Na2WO4/SiO2,Mn,2,Na2WO4,5,SiO2,mixed slurry,800,10,10,243,2.6,800,2.7,10000,3,80,12,22.9,54.9,12.8
182,Mn-Na2WO4/SiO2,Mn,2,Na2WO4,5,SiO2,mixed slurry,800,10,10,243,2.6,820,2.7,10000,3,80,12,27.7,62.2,17.8
183,Mn-Na2WO4/SiO2,Mn,2,Na2WO4,5,SiO2,mixed slurry,800,10,10,243,2.6,840,2.7,10000,3,80,12,30.3,63.9,19.9
184,Mn-Na2WO4/SiO2,Mn,2,Na2WO4,5,SiO2,mixed slurry,800,10,10,243,2.6,860,2.7,10000,3,80,12,29,63.1,19
185,LaAlO3,Al,26,None,0,La2O3,sol-gel,950,2,5,20,3.3,500,1,10000,4,200,10,1.83,2.05,0
186,LaAlO3,Al,26,None,0,La2O3,sol-gel,950,2,5,20,3.3,550,1,10000,4,200,10,14.1,7.79,1.11
187,LaAlO3,Al,26,None,0,La2O3,sol-gel,950,2,5,20,3.3,600,1,10000,4,200,10,21.1,22.8,4.78
188,LaAlO3,Al,26,None,0,La2O3,sol-gel,950,2,5,20,3.3,650,1,10000,4,200,10,22.4,34,7.61
189,LaAlO3,Al,26,None,0,La2O3,sol-gel,950,2,5,20,3.3,700,1,10000,4,200,10,22.7,38.7,8.7
190,LaAlO3,Al,26,None,0,La2O3,sol-gel,950,2,5,20,3.3,750,1,10000,4,200,10,24.1,41.7,10
191,LaAlO3,Al,26,None,0,La2O3,sol-gel,950,2,5,20,3.3,800,1,10000,4,200,10,24.5,41.2,10
192,LaFeO3,Al,28,None,0,La2O3,sol-gel,950,2,5,20,3.3,500,1,10000,4,200,10,15.2,0,0.347
193,LaFeO3,Al,28,None,0,La2O3,sol-gel,950,2,5,20,3.3,550,1,10000,4,200,10,15.3,4.26,0.685
194,LaFeO3,Al,28,None,0,La2O3,sol-gel,950,2,5,20,3.3,600,1,10000,4,200,10,16.6,7.57,1.28
195,LaFeO3,Al,28,None,0,La2O3,sol-gel,950,2,5,20,3.3,650,1,10000,4,200,10,17,11.7,2
196,LaFeO3,Al,28,None,0,La2O3,sol-gel,950,2,5,20,3.3,700,1,10000,4,200,10,17.6,15.9,2.8
197,LaFeO3,Al,28,None,0,La2O3,sol-gel,950,2,5,20,3.3,750,1,10000,4,200,10,17.6,18.7,3.28
198,LaFeO3,Al,28,None,0,La2O3,sol-gel,950,2,5,20,3.3,800,1,10000,4,200,10,18.3,17.8,3.26
199,LaNiO3,Al,33,None,0,La2O3,sol-gel,950,2,5,20,3.3,500,1,10000,4,200,10,15.5,0,0.079
200,LaNiO3,Al,33,None,0,La2O3,sol-gel,950,2,5,20,3.3,550,1,10000,4,200,10,15,0,0.061
201,LaNiO3,Al,33,None,0,La2O3,sol-gel,950,2,5,20,3.3,600,1,10000,4,200,10,15.6,0.3,0.063
202,LaNiO3,Al,33,None,0,La2O3,sol-gel,950,2,5,20,3.3,650,1,10000,4,200,10,14.4,0.33,0.0994
203,LaNiO3,Al,33,None,0,La2O3,sol-gel,950,2,5,20,3.3,700,1,10000,4,200,10,14.6,1.91,0.273
204,Mn-W-Ti/SiC,Mn-W-Ti,18.3,None,0,SiC,incipient wetness impregnation,800,2,2,8,14,800,0.1,4000,5,100,10,25.1,69,17.3
205,Mn-W-Ti/SiC,Mn-W-Ti,18.3,None,0,SiC,incipient wetness impregnation,800,2,2,8,14,800,0.1,5000,5,100,10,24.1,67.1,16.2
206,Mn-W-Ti/SiC,Mn-W-Ti,18.3,None,0,SiC,incipient wetness impregnation,800,2,2,8,14,800,0.1,6000,5,100,10,24.5,66.6,16.3
207,Mn-W-Ti/SiC,Mn-W-Ti,18.3,None,0,SiC,incipient wetness impregnation,800,2,2,8,14,800,0.1,7000,5,100,10,24.5,66.2,16.2
208,Mn2O3-Na2WO4/TiO2,Mn2O3,2.2,Na2WO4,5.1,TiO2,dip-coating,800,2,2,35,13.7,800,0.1,4000,5,100,2,24.8,68,16.9
209,Mn2O3-Na2WO4/TiO2,Mn2O3,2.2,Na2WO4,5.1,TiO2,dip-coating,800,2,2,35,13.7,800,0.1,5000,5,100,2,24.5,67.5,16.5
210,Mn2O3-Na2WO4/TiO2,Mn2O3,2.2,Na2WO4,5.1,TiO2,dip-coating,800,2,2,35,13.7,800,0.1,6000,5,100,2,24.6,66.8,16.4
211,Mn2O3-Na2WO4/TiO2,Mn2O3,2.2,Na2WO4,5.1,TiO2,dip-coating,800,2,2,35,13.7,800,0.1,7000,5,100,2,24.3,66.3,16.1
212,Mn-W-Ti/SiC,Mn-W-Ti,18.3,None,0,SiC,incipient wetness impregnation,800,2,2,8,14,800,0.1,4000,3.5,100,10,29.9,59,17.9
213,Mn-W-Ti/SiC,Mn-W-Ti,18.3,None,0,SiC,incipient wetness impregnation,800,2,2,8,14,800,0.1,5000,4,100,10,28.5,62.4,17.9
214,Mn-W-Ti/SiC,Mn-W-Ti,18.3,None,0,SiC,incipient wetness impregnation,800,2,2,8,14,800,0.1,6000,4.5,100,10,27,65.9,17.9
215,Mn-W-Ti/SiC,Mn-W-Ti,18.3,None,0,SiC,incipient wetness impregnation,800,2,2,8,14,800,0.1,7000,5,100,10,25.7,69.5,17.9
216,Mn-W-Ti/SiC,Mn,5.5,None,0,SiC,incipient wetness impregnation,800,2,2,8,14,800,0.1,4000,5.5,100,10,24.1,70.2,17
217,Mn-W-Ti/SiC,Mn,5.5,None,0,SiC,incipient wetness impregnation,800,2,2,8,14,800,0.1,4000,6,100,10,22.7,70.9,16.2
218,Mn-W-Ti/SiC,Mn,5.5,None,0,SiC,incipient wetness impregnation,800,2,2,8,14,800,0.1,4000,6.5,100,10,21.4,71.7,15.5
219,Mn-W-Ti/SiC,Mn,5.5,None,0,SiC,incipient wetness impregnation,800,2,2,8,14,800,0.1,4000,7,100,10,19.3,72.2,13.8
220,Mn-W-Ti/SiC,Mn,5.5,None,0,SiC,incipient wetness impregnation,800,2,2,8,14,800,0.1,4000,7.5,100,10,17.2,72.8,12.5
221,Mn-W-Ti/SiC,Mn,5.5,None,0,SiC,incipient wetness impregnation,800,2,2,8,14,800,0.1,4000,8,100,10,14.8,73.5,11
222,Mn-W-Ti/SiC,Mn,5.5,None,0,SiC,incipient wetness impregnation,800,2,2,8,14,800,0.1,2000,5,100,10,26.9,63.3,17.2
223,Mn-W-Ti/SiC,Mn,5.5,None,0,SiC,incipient wetness impregnation,800,2,2,8,14,800,0.1,2500,5,100,10,26.4,65.4,17.3
224,Mn-W-Ti/SiC,Mn,5.5,None,0,SiC,incipient wetness impregnation,800,2,2,8,14,800,0.1,3000,5,100,10,26,67.5,17.8
225,Mn-W-Ti/SiC,Mn,5.5,None,0,SiC,incipient wetness impregnation,800,2,2,8,14,800,0.1,3500,5,100,10,25.8,68.4,17.7
226,Mn-W-Ti/SiC,Mn,5.5,None,0,SiC,incipient wetness impregnation,800,2,2,8,14,800,0.1,4000,5,100,10,25.6,69.4,17.6
227,Mn-W-Ti/SiC,Mn,5.5,None,0,SiC,incipient wetness impregnation,800,2,2,8,14,800,0.1,4500,5,100,10,24.9,68.1,17.1
228,Mn-W-Ti/SiC,Mn,5.5,None,0,SiC,incipient wetness impregnation,800,2,2,8,14,800,0.1,5000,5,100,10,24.3,67.1,16.1
229,Mn-W-Ti/SiC,Mn,5.5,None,0,SiC,incipient wetness impregnation,800,2,2,8,14,800,0.1,5500,5,100,10,24.4,66.8,16.2
230,Mn-W-Ti/SiC,Mn,5.5,None,0,SiC,incipient wetness impregnation,800,2,2,8,14,800,0.1,6000,5,100,10,24.5,66.4,16.3
231,Mn-W-Ti/SiC,Mn,5.5,None,0,SiC,incipient wetness impregnation,800,2,2,8,14,800,0.1,6500,5,100,10,24.3,65.9,16
232,Mn-W-Ti/SiC,Mn,5.5,None,0,SiC,incipient wetness impregnation,800,2,2,8,14,800,0.1,7000,5,100,10,24.3,65.4,15.9
233,Mn-W-Ti/SiC,Mn,5.5,None,0,SiC,incipient wetness impregnation,800,2,2,8,14,800,0.1,7500,5,100,10,23.5,64.9,15.3
234,Mn-W-Ti/SiC,Mn,5.5,None,0,SiC,incipient wetness impregnation,800,2,2,8,14,800,0.1,8000,5,100,10,22.9,64.2,14.9
235,Mn-W-Ti/SiC,Mn,5.5,None,0,SiC,incipient wetness impregnation,800,2,2,8,14,700,0.1,4000,5,100,10,5.16,35.4,1.91
236,Mn-W-Ti/SiC,Mn,5.5,None,0,SiC,incipient wetness impregnation,800,2,2,8,14,710,0.1,4000,5,100,10,7.1,41.4,2.97
237,Mn-W-Ti/SiC,Mn,5.5,None,0,SiC,incipient wetness impregnation,800,2,2,8,14,720,0.1,4000,5,100,10,9.16,47.9,4.73
238,Mn-W-Ti/SiC,Mn,5.5,None,0,SiC,incipient wetness impregnation,800,2,2,8,14,730,0.1,4000,5,100,10,11.3,50.9,5.96
239,Mn-W-Ti/SiC,Mn,5.5,None,0,SiC,incipient wetness impregnation,800,2,2,8,14,740,0.1,4000,5,100,10,13.4,53.7,7.26
240,Mn-W-Ti/SiC,Mn,5.5,None,0,SiC,incipient wetness impregnation,800,2,2,8,14,750,0.1,4000,5,100,10,15.6,56.7,9.08
241,Mn-W-Ti/SiC,Mn,5.5,None,0,SiC,incipient wetness impregnation,800,2,2,8,14,760,0.1,4000,5,100,10,18.8,60.5,11.4
242,Mn-W-Ti/SiC,Mn,5.5,None,0,SiC,incipient wetness impregnation,800,2,2,8,14,770,0.1,4000,5,100,10,21.8,64.5,14.2
243,Mn-W-Ti/SiC,Mn,5.5,None,0,SiC,incipient wetness impregnation,800,2,2,8,14,780,0.1,4000,5,100,10,24.9,68.5,17.1
244,Mn-W-Ti/SiC,Mn,5.5,None,0,SiC,incipient wetness impregnation,800,2,2,8,14,790,0.1,4000,5,100,10,25.2,69,17.4
245,Mn-W-Ti/SiC,Mn,5.5,None,0,SiC,incipient wetness impregnation,800,2,2,8,14,800,0.1,4000,5,100,10,25.5,69.3,17.7
246,Mn2O3-Na2WO4/TiO2,Mn,2.2,Na2WO4,5.1,TiO2,dip-coating,800,2,2,35,13.7,800,0.1,20000,5,100,2,16.2,74.4,12.4
247,Mn2O3-Na2WO4/TiO2,Mn,2.2,Na2WO4,5.1,TiO2,dip-coating,800,2,2,35,13.7,800,0.1,20000,5,100,2,16.7,73.7,12.4
248,Mn2O3-Na2WO4/TiO2,Mn,2.2,Na2WO4,5.1,TiO2,dip-coating,800,2,2,35,13.7,800,0.1,20000,5,100,2,17.1,73.1,12.7
249,Mn2O3-Na2WO4/TiO2,Mn,2.2,Na2WO4,5.1,TiO2,dip-coating,800,2,2,35,13.7,800,0.1,20000,5,100,2,18,72.3,12.9
250,Mn2O3-Na2WO4/TiO2,Mn,2.2,Na2WO4,5.1,TiO2,dip-coating,800,2,2,35,13.7,800,0.1,20000,5,100,2,18.3,71.8,13.2
251,Mn2O3-Na2WO4/TiO2,Mn,2.2,Na2WO4,5.1,TiO2,dip-coating,800,2,2,35,13.7,800,0.1,20000,5,100,2,17.9,70.4,12.6
252,Mn2O3-Na2WO4/TiO2,Mn,2.2,Na2WO4,5.1,TiO2,dip-coating,800,2,2,35,13.7,800,0.1,20000,5,100,2,17.6,69.3,12.1
253,Mn2O3-Na2WO4/TiO2,Mn,2.2,Na2WO4,5.1,TiO2,dip-coating,800,2,2,35,13.7,800,0.1,20000,5,100,2,17.4,68.3,11.9
254,Mn2O3-Na2WO4/TiO2,Mn,2.2,Na2WO4,5.1,TiO2,dip-coating,800,2,2,35,13.7,800,0.1,20000,5,100,2,17,66.6,11.3
255,Mn2O3-Na2WO4/TiO2,Mn,2.2,Na2WO4,5.1,TiO2,dip-coating,800,2,2,35,13.7,800,0.1,10000,5,100,2,17.8,67.8,12.2
256,Mn2O3-Na2WO4/TiO2,Mn,2.2,Na2WO4,5.1,TiO2,dip-coating,800,2,2,35,13.7,800,0.1,15000,5,100,2,18.1,69.8,12.5
257,Mn2O3-Na2WO4/TiO2,Mn,2.2,Na2WO4,5.1,TiO2,dip-coating,800,2,2,35,13.7,800,0.1,20000,5,100,2,18.2,71.8,13
258,Mn2O3-Na2WO4/TiO2,Mn,2.2,Na2WO4,5.1,TiO2,dip-coating,800,2,2,35,13.7,800,0.1,25000,5,100,2,16.6,70.7,11.6
259,Mn2O3-Na2WO4/TiO2,Mn,2.2,Na2WO4,5.1,TiO2,dip-coating,800,2,2,35,13.7,800,0.1,30000,5,100,2,15.2,69.8,10.6
260,Mn2O3-Na2WO4/TiO2,Mn,2.2,Na2WO4,5.1,TiO2,dip-coating,800,2,2,35,13.7,800,0.1,35000,5,100,2,11.8,67,7.77
261,Mn2O3-Na2WO4/TiO2,Mn,2.2,Na2WO4,5.1,TiO2,dip-coating,800,2,2,35,13.7,800,0.1,40000,5,100,2,8.33,64.5,5.28
262,Mn2O3-Na2WO4/TiO2,Mn,2.2,Na2WO4,5.1,TiO2,dip-coating,800,2,2,35,13.7,800,0.35,20000,4.5,100,2,20.5,66.8,13.8
263,Mn2O3-Na2WO4/TiO2,Mn,2.2,Na2WO4,5.1,TiO2,dip-coating,800,2,2,35,13.7,800,0.35,20000,5,100,2,19.8,68,13.4
264,Mn2O3-Na2WO4/TiO2,Mn,2.2,Na2WO4,5.1,TiO2,dip-coating,800,2,2,35,13.7,800,0.35,20000,5.5,100,2,19.4,69.3,13.3
265,Mn2O3-Na2WO4/TiO2,Mn,2.2,Na2WO4,5.1,TiO2,dip-coating,800,2,2,35,13.7,800,0.35,20000,6,100,2,18.7,70.6,13.1
266,Mn2O3-Na2WO4/TiO2,Mn,2.2,Na2WO4,5.1,TiO2,dip-coating,800,2,2,35,13.7,800,0.35,20000,6.5,100,2,18.1,71.8,13.1
267,Mn2O3-Na2WO4/TiO2,Mn,2.2,Na2WO4,5.1,TiO2,dip-coating,800,2,2,35,13.7,800,0.35,20000,7,100,2,17.4,72.3,12.6
268,Mn2O3-Na2WO4/TiO2,Mn,2.2,Na2WO4,5.1,TiO2,dip-coating,800,2,2,35,13.7,800,0.35,20000,7.5,100,2,16.8,72.9,12.3
269,Mn2O3-Na2WO4/TiO2,Mn,2.2,Na2WO4,5.1,TiO2,dip-coating,800,2,2,35,13.7,800,0.35,20000,8,100,2,16.2,73.4,11.9
270,Mn2O3-Na2WO4/TiO2,Mn,2.2,Na2WO4,5.1,TiO2,dip-coating,800,2,2,35,13.7,800,0.35,20000,8.5,100,2,15.6,73.8,11.4
271,Mn2O3-Na2WO4/TiO2,Mn,2.2,Na2WO4,5.1,TiO2,dip-coating,800,2,2,35,13.7,800,0.35,20000,9,100,2,14.9,74.3,11.2
272,Mn2O3-Na2WO4/TiO2,Mn,2.2,Na2WO4,5.1,TiO2,dip-coating,800,2,2,35,13.7,800,0.35,20000,9.5,100,2,14.4,74.9,10.8
273,La2O3/CeO2,La2O3,0,None,0,CeO2,hydrothermal,850,10,2,120,30,575,0.1,3000,4,100,12,21.3,38.1,8.54
274,La2O3/CeO2,La2O3,0,None,0,CeO2,hydrothermal,850,10,2,120,30,600,0.1,3000,4,100,12,23.4,51.6,12.7
275,La2O3/CeO2,La2O3,0,None,0,CeO2,hydrothermal,850,10,2,120,30,625,0.1,3000,4,100,12,25.7,59.8,15.5
276,La2O3/CeO2,La2O3,0,None,0,CeO2,hydrothermal,850,10,2,120,30,650,0.1,3000,4,100,12,27.4,64.2,18
277,La2O3/CeO2,La2O3,0,None,0,CeO2,hydrothermal,850,10,2,120,30,675,0.1,3000,4,100,12,28.2,67,18.8
278,La2O3/CeO2,La2O3,0,None,0,CeO2,hydrothermal,850,10,2,120,30,700,0.1,3000,4,100,12,28.3,68.5,19
279,La2O3/CeO2,La2O3,0,None,0,CeO2,hydrothermal,850,10,2,120,30,725,0.1,3000,4,100,12,28.4,69.6,19.3
280,La2O3/CeO2,La2O3,0,None,0,CeO2,hydrothermal,850,10,2,120,30,750,0.1,3000,4,100,12,28.6,70.5,19.2
281,La2O3/CeO2,La2O3,0,None,0,CeO2,hydrothermal,850,10,2,120,30,550,0.1,20000,4,100,12,15.5,34.8,5.89
282,La2O3/CeO2,La2O3,0,None,0,CeO2,hydrothermal,850,10,2,120,30,575,0.1,20000,4,100,12,17.7,39.8,8.16
283,La2O3/CeO2,La2O3,0,None,0,CeO2,hydrothermal,850,10,2,120,30,600,0.1,20000,4,100,12,19,44.6,10.7
284,La2O3/CeO2,La2O3,0,None,0,CeO2,hydrothermal,850,10,2,120,30,625,0.1,20000,4,100,12,20,49.4,13.1
285,La2O3/CeO2,La2O3,0,None,0,CeO2,hydrothermal,850,10,2,120,30,650,0.1,20000,4,100,12,20.9,53.4,15.1
286,La2O3/CeO2,La2O3,0,None,0,CeO2,hydrothermal,850,10,2,120,30,675,0.1,20000,4,100,12,21.7,56.6,16.6
287,La2O3/CeO2,La2O3,0,None,0,CeO2,hydrothermal,850,10,2,120,30,700,0.1,20000,4,100,12,22.4,59.2,17.8
288,La2O3/CeO2,La2O3,0,None,0,CeO2,hydrothermal,850,10,2,120,30,725,0.1,20000,4,100,12,22.9,61.1,19.2
289,La2O3/CeO2,La2O3,0,None,0,CeO2,hydrothermal,850,10,2,120,30,750,0.1,20000,4,100,12,23.3,62.4,20.4
290,La2O3/CeO2,La2O3,0,None,0,CeO2,hydrothermal,850,10,2,120,30,750,0.1,5000,4,100,12,10.8,56.2,14.1
291,La2O3/CeO2,La2O3,0,None,0,CeO2,hydrothermal,850,10,2,120,30,750,0.1,10000,4,100,12,10.5,57,13.4
292,La2O3/CeO2,La2O3,0,None,0,CeO2,hydrothermal,850,10,2,120,30,750,0.1,15000,4,100,12,9.75,56.8,12.3
293,La2O3/CeO2,La2O3,0,None,0,CeO2,hydrothermal,850,10,2,120,30,750,0.1,20000,4,100,12,9,57,11.3
294,La2O3/CeO2,La2O3,0,None,0,CeO2,hydrothermal,850,10,2,120,30,750,0.1,25000,4,100,12,8.17,57.4,10.4
295,La2O3/CeO2,La2O3,0,None,0,CeO2,hydrothermal,850,10,2,120,30,750,0.1,30000,4,100,12,7.38,57.2,9.19
296,La2O3/CeO2,La2O3,0,None,0,CeO2,hydrothermal,850,10,2,120,30,750,0.1,35000,4,100,12,6.74,57.6,8.57
297,La2O3/CeO2,La2O3,0,None,0,CeO2,hydrothermal,850,10,2,120,30,750,0.1,40000,4,100,12,6.12,57.8,7.78
298,La2O3/CeO2,La2O3,0,None,0,CeO2,hydrothermal,850,10,2,120,30,750,0.1,40000,4,100,12,22.8,41.8,15.8
299,La2O3/CeO2,La2O3,0,None,0,CeO2,hydrothermal,850,10,2,120,30,750,0.1,40000,4,100,12,19.2,48.3,17.9
300,La2O3/CeO2,La2O3,0,None,0,CeO2,hydrothermal,850,10,2,120,30,750,0.1,40000,4,100,12,16.4,50.2,16.4
301,La2O3/CeO2,La2O3,0,None,0,CeO2,hydrothermal,850,10,2,120,30,750,0.1,40000,4,100,12,14.2,52.2,15.3
302,La2O3/CeO2,La2O3,0,None,0,CeO2,hydrothermal,850,10,2,120,30,750,0.1,40000,4,100,12,12.3,53.6,14.1
303,La2O3/CeO2,La2O3,0,None,0,CeO2,hydrothermal,850,10,2,120,30,750,0.1,40000,4,100,12,10.9,55.3,13.3
304,La2O3/CeO2,La2O3,0,None,0,CeO2,hydrothermal,850,10,2,120,30,750,0.1,40000,4,100,12,9.82,56.4,12.4
305,La2O3/CeO2,La2O3,0,None,0,CeO2,hydrothermal,850,10,2,120,30,750,0.1,40000,4,100,12,8.61,57.9,11.6
306,SrO/La2Zr2O7,SrO,12,None,0,La2Zr2O7,impregnation,800,2,4,60,21,600,1,18000,4,80,12,31.3,51.2,14.4
307,SrO/La2Zr2O7,SrO,12,None,0,La2Zr2O7,impregnation,800,2,4,60,30,600,1,18000,4,80,12,21.5,34,6.89
308,SrO/La2Zr2O7,SrO,12,None,0,La2Zr2O7,impregnation,800,2,4,60,21,600,1,18000,2,80,12,43.1,50.3,22.2
309,SrO/La2Zr2O7,SrO,12,None,0,La2Zr2O7,impregnation,800,2,4,60,21,600,1,18000,3,80,12,38.5,54.6,21.3
310,SrO/La2Zr2O7,SrO,12,None,0,La2Zr2O7,impregnation,800,2,4,60,21,600,1,18000,4,80,12,35.2,57.8,20.4
311,SrO/La2Zr2O7,SrO,12,None,0,La2Zr2O7,impregnation,800,2,4,60,21,600,1,18000,5,80,12,30.6,61.7,18.7
312,SrO/La2Zr2O7,SrO,12,None,0,La2Zr2O7,impregnation,800,2,4,60,21,800,1,14000,5,80,12,35.8,57,20.2
313,SrO/La2Zr2O7,SrO,12,None,0,La2Zr2O7,impregnation,800,2,4,60,21,800,1,18000,5,80,12,35.4,57.6,20.2
314,SrO/La2Zr2O7,SrO,12,None,0,La2Zr2O7,impregnation,800,2,4,60,21,800,1,20000,5,80,12,35.1,58.1,20.1
315,SrO/La2Zr2O7,SrO,12,None,0,La2Zr2O7,impregnation,800,2,4,60,21,800,1,24000,5,80,12,34.5,58.5,19.8
316,SrO/La2Zr2O7,SrO,12,None,0,La2Zr2O7,impregnation,800,2,4,60,21,800,1,30000,5,80,12,33.6,59.4,19.3
317,SrO/La2Zr2O7,SrO,12,None,0,La2Zr2O7,impregnation,800,2,4,60,21,550,1,18000,4,80,12,26.4,42.8,11.4
318,SrO/La2Zr2O7,SrO,12,None,0,La2Zr2O7,impregnation,800,2,4,60,21,575,1,18000,4,80,12,28.7,45.1,13
319,SrO/La2Zr2O7,SrO,12,None,0,La2Zr2O7,impregnation,800,2,4,60,21,600,1,18000,4,80,12,30.5,47.6,14.8
320,SrO/La2Zr2O7,SrO,12,None,0,La2Zr2O7,impregnation,800,2,4,60,21,625,1,18000,4,80,12,30.9,51.2,16
321,SrO/La2Zr2O7,SrO,12,None,0,La2Zr2O7,impregnation,800,2,4,60,21,650,1,18000,4,80,12,31.2,55.4,17.4
322,SrO/La2Zr2O7,SrO,12,None,0,La2Zr2O7,impregnation,800,2,4,60,21,675,1,18000,4,80,12,31.7,56.2,17.9
323,SrO/La2Zr2O7,SrO,12,None,0,La2Zr2O7,impregnation,800,2,4,60,21,700,1,18000,4,80,12,32.3,56.9,18.5
324,SrO/La2Zr2O7,SrO,12,None,0,La2Zr2O7,impregnation,800,2,4,60,21,725,1,18000,4,80,12,33.6,57.1,19.2
325,SrO/La2Zr2O7,SrO,12,None,0,La2Zr2O7,impregnation,800,2,4,60,21,750,1,18000,4,80,12,34.7,57.6,19.9
326,SrO/La2Zr2O7,SrO,12,None,0,La2Zr2O7,impregnation,800,2,4,60,21,775,1,18000,4,80,12,35,57.6,20.3
327,SrO/La2Zr2O7,SrO,12,None,0,La2Zr2O7,impregnation,800,2,4,60,21,800,1,18000,4,80,12,35.1,57.8,20.4
328,La2Ce1.3Ca0.7O7,La,11.2,None,0,La2O3,sol−gel,800,5,4,60,32,600,1,30000,4,120,12,31.8,66.3,20.2
329,La2Ce1.3Ca0.7O7,La,11.2,None,0,La2O3,sol−gel,800,5,4,60,32,550,1,30000,4,120,12,23.8,57.9,19.8
330,La2Ce1.3Ca0.7O7,La,11.2,None,0,La2O3,sol−gel,800,5,4,60,32,575,1,30000,4,120,12,27.2,64.5,20.2
331,La2Ce1.3Ca0.7O7,La,11.2,None,0,La2O3,sol−gel,800,5,4,60,32,600,1,30000,4,120,12,30.9,65.4,20.8
332,La2Ce1.3Ca0.7O7,La,11.2,None,0,La2O3,sol−gel,800,5,4,60,32,625,1,30000,4,120,12,31.9,66.3,21.4
333,La2Ce1.3Ca0.7O7,La,11.2,None,0,La2O3,sol−gel,800,5,4,60,32,650,1,30000,4,120,12,32.8,66.8,22.8
334,La2Ce1.3Ca0.7O7,La,11.2,None,0,La2O3,sol−gel,800,5,4,60,32,675,1,30000,4,120,12,33.7,68.7,23.2
335,La2Ce1.3Ca0.7O7,La,11.2,None,0,La2O3,sol−gel,800,5,4,60,32,700,1,30000,4,120,12,34.6,70.3,24.1
336,La2Ce1.3Ca0.7O7,La,11.2,None,0,La2O3,sol−gel,800,5,4,60,32,725,1,30000,4,120,12,35.4,70.5,25
337,La2Ce1.3Ca0.7O7,La,11.2,None,0,La2O3,sol−gel,800,5,4,60,32,750,1,30000,4,120,12,36.4,70.5,25.7
338,La2Ce1.3Ca0.7O7,La,11.2,None,0,La2O3,sol−gel,800,5,4,60,32,775,1,30000,4,120,12,36.6,71.4,26.2
339,La2Ce1.3Ca0.7O7,La,11.2,None,0,La2O3,sol−gel,800,5,4,60,32,800,1,30000,4,120,12,36.9,72,26.5
340,Mn-Na2WO4/SiO2,Mn,2,Na2WO4,5,SiO2,incipient wetness impregnation,5,5,8,60,28,550,1,30000,4,100,12,0.47,1.32,0.0197
341,Mn-Na2WO4/SiO2,Mn,2,Na2WO4,5,SiO2,incipient wetness impregnation,850,5,8,60,28,575,1,30000,4,100,12,0.554,1.87,0.05
342,Mn-Na2WO4/SiO2,Mn,2,Na2WO4,5,SiO2,incipient wetness impregnation,850,5,8,60,28,600,1,30000,4,100,12,0.655,2.89,0.0324
343,Mn-Na2WO4/SiO2,Mn,2,Na2WO4,5,SiO2,incipient wetness impregnation,850,5,8,60,28,625,1,30000,4,100,12,0.945,11,0.0787
344,Mn-Na2WO4/SiO2,Mn,2,Na2WO4,5,SiO2,incipient wetness impregnation,850,5,8,60,28,650,1,30000,4,100,12,1.15,19.5,0.205
345,Mn-Na2WO4/SiO2,Mn,2,Na2WO4,5,SiO2,incipient wetness impregnation,850,5,8,60,28,675,1,30000,4,100,12,4.34,32.1,1.86
346,Mn-Na2WO4/SiO2,Mn,2,Na2WO4,5,SiO2,incipient wetness impregnation,850,5,8,60,28,700,1,30000,4,100,12,7.75,45.1,3.52
347,Mn-Na2WO4/SiO2,Mn,2,Na2WO4,5,SiO2,incipient wetness impregnation,850,5,8,60,28,725,1,30000,4,100,12,17.4,53.5,10.3
348,Mn-Na2WO4/SiO2,Mn,2,Na2WO4,5,SiO2,incipient wetness impregnation,850,5,8,60,28,750,1,30000,4,100,12,27.9,61.6,17.3
349,Mn-Na2WO4/SiO2,Mn,2,Na2WO4,5,SiO2,incipient wetness impregnation,850,5,8,60,28,775,1,30000,4,100,12,32.1,64.9,21.1
350,Mn-Na2WO4/SiO2,Mn,2,Na2WO4,5,SiO2,incipient wetness impregnation,850,5,8,60,28,800,1,30000,4,100,12,36.5,67.7,23.8
351,La2Ce1.3Ca0.7O7,La,11.2,None,0,Non,sol−gel,850,5,8,60,28,550,1,30000,4,100,12,24.2,58.4,12.9
352,La2Ce1.3Ca0.7O7,La,11.2,None,0,Non,sol−gel,850,5,8,60,28,600,1,30000,4,100,12,31.2,65.8,19.4
353,La2Ce1.3Ca0.7O7,La,11.2,None,0,Non,sol−gel,850,5,8,60,28,650,1,30000,4,100,12,33.2,67.3,21.2
354,La2Ce1.3Ca0.7O7,La,11.2,None,0,Non,sol−gel,850,5,8,60,28,700,1,30000,4,100,12,34.8,70.5,23.3
355,La2Ce1.3Ca0.7O7,La,11.2,None,0,Non,sol−gel,850,5,8,60,28,750,1,30000,4,100,12,36.6,71.1,24.9
356,La2Ce1.3Ca0.7O7,La,11.2,None,0,Non,sol−gel,850,5,8,60,28,800,1,30000,4,100,12,36.8,72.3,25.6
357,La2Ce1.3Ca0.7O7,La,11.2,None,0,Non,sol−gel,850,5,8,60,28,800,1,30000,2,100,12,39.4,57.5,22.8
358,La2Ce1.3Ca0.7O7,La,11.2,None,0,Non,sol−gel,850,5,8,60,28,800,1,30000,3,100,12,35,61.4,21.5
359,La2Ce1.3Ca0.7O7,La,11.2,None,0,Non,sol−gel,850,5,8,60,28,800,1,30000,4,100,12,31,65.3,20.5
360,La2Ce1.3Ca0.7O7,La,11.2,None,0,Non,sol−gel,850,5,8,60,28,800,1,30000,5,100,12,26.9,68.7,18.6
361,La2Ce1.3Ca0.7O7,La,11.2,None,0,Non,sol−gel,850,5,8,60,28,800,1,30000,6,100,12,24.1,72.9,17.5
362,La2Ce1.3Ca0.7O7,La,11.2,None,0,Non,sol−gel,850,5,8,60,28,800,1,14000,6,100,12,31.3,66.2,20.1
363,La2Ce1.3Ca0.7O7,La,11.2,None,0,Non,sol−gel,850,5,8,60,28,800,1,18000,6,100,12,31,66.3,20
364,La2Ce1.3Ca0.7O7,La,11.2,None,0,Non,sol−gel,850,5,8,60,28,800,1,22000,6,100,12,30.9,66.5,20
365,La2Ce1.3Ca0.7O7,La,11.2,None,0,Non,sol−gel,850,5,8,60,28,800,1,26000,6,100,12,29.6,66.8,19.9
366,La2Ce1.3Ca0.7O7,La,11.2,None,0,Non,sol−gel,850,5,8,60,28,800,1,30000,6,100,12,29,67.1,19.8
367,Mn2O3-Na2WO4/TiO2,Mn,5,Na2WO4,10,TiO2,incipient wetness impregnation,800,2,4,120,14.4,800,2,10000,3,100,10,27.8,67.6,18.8
368,Mn2O3-Na2WO4/TiO2,Mn,5,Na2WO4,10,TiO2,incipient wetness impregnation,800,2,4,120,14.4,800,2,15000,3,100,10,33.4,62.8,20.8
369,Mn2O3-Na2WO4/TiO2,Mn,5,Na2WO4,10,TiO2,incipient wetness impregnation,800,2,4,120,14.4,800,2,20000,3,100,10,38.8,58.4,22.9
370,Mn2O3-Na2WO4/TiO2,Mn,5,Na2WO4,10,TiO2,incipient wetness impregnation,800,2,4,120,14.4,800,2,25000,3,100,10,28.9,64.7,18
371,Mn2O3-Na2WO4/TiO2,Mn,5,Na2WO4,10,TiO2,incipient wetness impregnation,800,2,4,120,14.4,800,2,30000,3,100,10,19.1,71.1,13.9
372,Mn2O3-Na2WO4/TiO2,Mn,5,Na2WO4,10,TiO2,incipient wetness impregnation,800,2,4,120,14.4,690,2,30000,3,100,10,2.57,16.4,0.781
373,Mn2O3-Na2WO4/TiO2,Mn,5,Na2WO4,10,TiO2,incipient wetness impregnation,800,2,4,120,14.4,705,2,30000,3,100,10,5.71,27.9,1.94
374,Mn2O3-Na2WO4/TiO2,Mn,5,Na2WO4,10,TiO2,incipient wetness impregnation,800,2,4,120,14.4,720,2,30000,3,100,10,11.3,36.3,5.27
375,Mn2O3-Na2WO4/TiO2,Mn,5,Na2WO4,10,TiO2,incipient wetness impregnation,800,2,4,120,14.4,735,2,30000,3,100,10,16.5,45.1,8.36
376,Mn2O3-Na2WO4/TiO2,Mn,5,Na2WO4,10,TiO2,incipient wetness impregnation,800,2,4,120,14.4,750,2,30000,3,100,10,21.9,53.2,11.3
377,Mn2O3-Na2WO4/TiO2,Mn,5,Na2WO4,10,TiO2,incipient wetness impregnation,800,2,4,120,14.4,765,2,30000,3,100,10,30.7,57.4,17.8
